Repository: Digital-Validation-Laboratory/pyvale

# pyvale

A python validation engine (`pyvale`). Used to simulate experimental data from an input multi-physics simulation by explicitly modelling sensors with realistic uncertainties. Useful for experimental design, sensor placement optimisation, testing simulation validation metrics and testing digital shadows/twins.

### Managing Python Versions

To be compatible with `bpy` (the Blender python interface), `pyvale` uses python 3.11. To install python 3.11 without corrupting your operating systems python installation first add the deadsnakes repository to apt:
```shell
sudo add-apt-repository ppa:deadsnakes/ppa
sudo apt update && sudo apt upgrade -y
```

Install python 3.11:
```shell
sudo apt install python3.11
```

Add `venv` to your python 3.11 install:
```shell
sudo apt install python3.11-venv
```

Check your python 3.11 install is working using the following command which should open an interactive python interpreter:
```shell
python3.11
```

### Virtual Environment

We recommend installing `pyvale` in a virtual environment using `venv` or `pyvale` can be installed into an existing environment of your choice. To create a specific virtual environment for `pyvale` navigate to the directory you want to install the environment and use:

```shell
python3.11 -m venv .pyvale-env
source .pyvale-env/bin/activate
```

### Mooseherder
`pyvale` requires `mooseherder` to be able to load exodus output files from `moose` finite element simulations. Go to the `mooseherder` github page (https://github.com/Digital-Validation-Laboratory/mooseherder) and install `mooseherder` into the same virtual environment as `pyvale`.

### Moose
`pyvale` come pre-packaged with example `moose` physics simulation outputs to demonstrate its functionality. If you need to run additional simulation cases we recommend `proteus` (https://github.com/aurora-multiphysics/proteus) which has build scripts of common linux distributions.

File: simcases/case18/data/tungsten_elastic_modulus.csv
# Elastic modulus data for tungsten
# Temp. (C), Elastic Modulus (Pa)
20,398000000000.0
50,398000000000.0
100,397000000000.0
150,397000000000.0
200,396000000000.0
250,396000000000.0
300,395000000000.0
350,394000000000.0
400,393000000000.0
450,391000000000.0
500,390000000000.0
550,388000000000.0
600,387000000000.0
650,385000000000.0
700,383000000000.0
750,381000000000.0
800,379000000000.0
850,376000000000.0
900,374000000000.0
950,371000000000.0
1000,368000000000.0
1100,362000000000.0
1200,356000000000.0
